Repository: sakshambalotra-2004/xrd-analysis-system

Here is your exact original `README.md` with only the new pages, features (Multi-Scan Comparison, Polytype Support, OriginLab Export, and Gemini AI), and API routes surgically inserted. Nothing else has been changed!

---

```markdown

# XRD Compound Identification and Analysis System

A full-stack web application for automated X-Ray Diffraction (XRD) compound identification, peak analysis, and report generation. The system processes experimental CSV data, matches peaks against a standard compound database, and produces detailed crystallographic analysis reports.

---

## Overview

The XRD Compound Identification and Analysis System automates the process of identifying crystalline compounds from X-ray diffraction data. A user uploads a CSV file containing 2θ (two-theta) angle and intensity measurements; the system then:

1. Filters noise from the raw signal
2. Detects and selects significant peaks
3. Matches peaks to a standard compound database using d-spacing and Bragg's Law
4. Computes similarity scores and confidence levels
5. Retrieves crystallographic information (space group, Miller indices, etc.)
6. Generates overlay graphs and downloadable PDF reports

---

## Features

- **Automated Peak Detection** — Identifies significant peaks from noisy XRD patterns
- **Phase Identification** — Matches experimental peaks to known compound standards
- **Polytype Differentiation** — Specifically isolates and identifies exact crystalline polytypes (e.g., SiC 6H, 15R, 3C)
- **Crystallite Size Analysis** — Applies the Scherrer Equation: `D = Kλ / β cos θ`
- **d-Spacing Calculation** — Uses Bragg's Law: `nλ = 2d sin θ`
- **Peak Shift Analysis** — Detects strain, stress, doping, and thermal effects
- **Multi-Phase Detection** — Identifies multiple compounds within a single sample
- **Multi-Scan Comparison** — Interactive dashboard to overlay up to 3 different XRD scans simultaneously
- **Peak Indexing** — Assigns Miller indices (h, k, l) automatically
- **Overlay Visualization** — Side-by-side comparison of experimental vs. standard patterns
- **PDF Report Generation** — Produces tables, graphs, and crystallographic summaries
- **OriginLab Integration** — Exports raw data and processed peaks natively to `.opju` project files
- **AI-Powered Summaries** — Leverages Google Gemini AI to generate professional executive summaries of analysis results
- **ML-Based Prediction** — Optional machine learning predictor for crystal system classification

---

## System Architecture


```

Frontend (React + Plotly.js + Tailwind CSS)
│
▼
API Layer (FastAPI — REST)
│
▼
Backend (Python — Processing | Matching | Analysis | Visualization)
│
▼
Database (JSON Standards | SQLite | MongoDB)

```

### Workflow

| Step | Module | Description |
|------|--------|-------------|
| 1 | CSV Reader | Ingest and validate experimental data via Pandas |
| 2 | Noise Filter | Smooth signal using Savitzky-Golay or Gaussian filters |
| 3 | Peak Detector | Select peaks above adaptive threshold |
| 4 | Peak Matching Engine | Compare 2θ values against standard database (tolerance ±0.2°) |
| 5 | Similarity Scoring | Compute confidence: `Score = (Matched Peaks / Total Standard Peaks) × 100` |
| 6 | Compound Identification | Predict compound name, formula, crystal system, and polytype |
| 7 | Crystal Info Retrieval | Fetch hkl indices, d-spacing, space group from database |
| 8 | Graph Visualization | Generate experimental, standard, and overlay charts |
| 9 | Analysis Module | Calculate crystallite size, peak shift, detected phases |
| 10 | AI Insights | Generate automated executive summary via Gemini AI |
| 11 | Report Output | Render PDF and OriginLab `.opju` exports |

---

## Project Structure


```

xrd-analysis-system/
├── backend/
│   ├── app.py                    # FastAPI application entry point
│   ├── config.py                 # Environment configuration
│   ├── requirements.txt          # Python dependencies
│   ├── routes/
│   │   ├── upload_routes.py      # File upload endpoints
│   │   ├── analysis_routes.py    # Analysis trigger endpoints
│   │   └── report_routes.py      # Report download endpoints
│   ├── services/
│   │   ├── csv_reader.py         # CSV ingestion and validation
│   │   ├── noise_filter.py       # Signal smoothing
│   │   ├── peak_detector.py      # Peak detection algorithm
│   │   ├── peak_matcher.py       # Database matching logic
│   │   ├── similarity_engine.py  # Confidence scoring
│   │   ├── crystal_analyzer.py   # Crystallographic computations
│   │   ├── d_spacing_calculator.py
│   │   ├── phase_identifier.py
│   │   ├── graph_generator.py    # Chart/overlay generation
│   │   ├── report_generator.py   # PDF report builder
│   │   ├── origin_exporter.py    # Native OriginLab (.opju) integration
│   │   ├── llm_service.py        # Gemini AI insight generation
│   │   └── ml_predictor.py       # ML crystal system classifier
│   ├── database/

## Database Schema

File: backend/database/standards/Graphite_2H_00-041-1487.json
{
  "pdf_card": "00-041-1487",
  "compound_name": "Carbon",
  "mineral_name": "Graphite-2H",
  "polytype": "2H",
  "alternate_name": "c.i. pigment black 10, cliftonite, plumbago",
  "formula": "C",
  "empirical_formula": "C",
  "cas_number": "7782-42-5",
  "crystal_system": "Hexagonal",
  "space_group": "P63/mmc",
  "space_group_number": 194,
  "unit_cell": {
    "a_ang": 2.4704,
    "c_ang": 6.7244,
    "volume_ang3": 35.54,
    "Z": 4
  },
  "molecular_weight_g_mol": 12.01,
  "density_g_cm3": 2.245,
  "measured_density_g_cm3": 2.16,
  "color": "Black",
  "quality_mark": "Indexed",
  "radiation": "Cu Kα1 1.5405 Å",
  "notes": "2H graphite polytype. Common hexagonal graphite.",
  "peaks": [
    { "two_theta": 26.403, "d": 3.37563, "intensity": 100, "h": 0, "k": 0, "l": 2 },
    { "two_theta": 42.258, "d": 2.13865, "intensity": 2,   "h": 1, "k": 0, "l": 0 },
    { "two_theta": 44.430, "d": 2.03901, "intensity": 6,   "h": 1, "k": 0, "l": 1 },
    { "two_theta": 50.497, "d": 1.80737, "intensity": 1,   "h": 1, "k": 0, "l": 2 },
    { "two_theta": 54.591, "d": 1.68110, "intensity": 4,   "h": 0, "k": 0, "l": 4 },
    { "two_theta": 59.747, "d": 1.54777, "intensity": 1,   "h": 1, "k": 0, "l": 3 },
    { "two_theta": 77.319, "d": 1.23408, "intensity": 3,   "h": 1, "k": 1, "l": 0 },
    { "two_theta": 83.268, "d": 1.16038, "intensity": 3,   "h": 1, "k": 1, "l": 2 },
    { "two_theta": 86.913, "d": 1.12084, "intensity": 1,   "h": 0, "k": 0, "l": 6 },
    { "two_theta": 93.696, "d": 1.05672, "intensity": 1,   "h": 2, "k": 0, "l": 1 }
  ]
}

File: backend/database/standards/Graphite_3R_01-075-2078.json
{
  "pdf_card": "01-075-2078",
  "compound_name": "Carbon",
  "polytype": "3R",
  "mineral_name": "Graphite-3R, syn",
  "formula": "C",
  "empirical_formula": "C",
  "crystal_system": "Hexagonal",
  "space_group": "R-3m",
  "space_group_number": 166,
  "unit_cell": {
    "a_ang": 2.4561,
    "c_ang": 10.041,
    "volume_ang3": 52.46,
    "Z": 6
  },
  "molecular_weight_g_mol": 12.01,
  "density_g_cm3": 2.281,
  "color": null,
  "quality_mark": "Indexed",
  "radiation": "Cu Kα(avg) 1.54184 Å",
  "notes": "3R graphite polytype (rhombohedral stacking).",
  "peaks": [
    { "two_theta": 26.633,  "d": 3.347000, "intensity": 1000, "h": 0, "k": 0, "l": 3  },
    { "two_theta": 43.490,  "d": 2.080870, "intensity": 120,  "h": 1, "k": 0, "l": 1  },
    { "two_theta": 46.360,  "d": 1.958520, "intensity": 77,   "h": 0, "k": 1, "l": 2  },
    { "two_theta": 54.860,  "d": 1.673500, "intensity": 53,   "h": 0, "k": 0, "l": 6  },
    { "two_theta": 56.726,  "d": 1.622800, "intensity": 43,   "h": 1, "k": 0, "l": 4  },
    { "two_theta": 63.734,  "d": 1.460220, "intensity": 15,   "h": 0, "k": 1, "l": 5  },
    { "two_theta": 77.770,  "d": 1.228050, "intensity": 35,   "h": 1, "k": 1, "l": 0  },
    { "two_theta": 80.817,  "d": 1.189270, "intensity": 11,   "h": 1, "k": 0, "l": 7  },
    { "two_theta": 83.930,  "d": 1.152900, "intensity": 53,   "h": 1, "k": 1, "l": 3  },
    { "two_theta": 87.418,  "d": 1.115670, "intensity": 8,    "h": 0, "k": 0, "l": 9  },
    { "two_theta": 90.989,  "d": 1.080960, "intensity": 3,    "h": 0, "k": 1, "l": 8  },
    { "two_theta": 93.593,  "d": 1.057610, "intensity": 5,    "h": 0, "k": 2, "l": 1  },
    { "two_theta": 95.627,  "d": 1.040430, "intensity": 4,    "h": 2, "k": 0, "l": 2  },
    { "two_theta": 102.274, "d": 0.990075, "intensity": 29,   "h": 1, "k": 1, "l": 6  },
    { "two_theta": 103.858, "d": 0.979260, "intensity": 4,    "h": 0, "k": 2, "l": 4  },
    { "two_theta": 110.220, "d": 0.939859, "intensity": 2,    "h": 2, "k": 0, "l": 5  },
    { "two_theta": 116.210, "d": 0.908012, "intensity": 5,    "h": 1, "k": 0, "l": 10 },
    { "two_theta": 128.945, "d": 0.854321, "intensity": 4,    "h": 0, "k": 2, "l": 7  },
    { "two_theta": 133.571, "d": 0.838837, "intensity": 1,    "h": 0, "k": 1, "l": 11 },
    { "two_theta": 134.242, "d": 0.836750, "intensity": 3,    "h": 0, "k": 0, "l": 12 },
    { "two_theta": 137.997, "d": 0.825775, "intensity": 20,   "h": 1, "k": 1, "l": 9  },
    { "two_theta": 143.650, "d": 0.811402, "intensity": 1,    "h": 2, "k": 0, "l": 8  },
    { "two_theta": 148.303, "d": 0.801383, "intensity": 5,    "h": 2, "k": 1, "l": 1  }
  ]
}

File: backend/database/standards/Ni2Si_00-048-1339.json
{
  "pdf_card": "00-048-1339",
  "compound_name": "Nickel Silicon",
  "mineral_name": "",
  "polytype": "Orthorhombic",
  "alternate_name": "δ-Ni2Si",
  "formula": "Ni2Si",
  "empirical_formula": "Ni2Si",
  "cas_number": "",
  "crystal_system": "Orthorhombic",
  "space_group": "Pbnm",
  "space_group_number": 62,
  "unit_cell": {
    "a_ang": 7.0664,
    "b_ang": 5.0088,
    "c_ang": 3.7321,
    "volume_ang3": 132.09,
    "Z": 4
  },
  "molecular_weight_g_mol": 145.47,
  "density_g_cm3": 7.315,
  "measured_density_g_cm3": null,
  "color": null,
  "quality_mark": "Star",
  "radiation": "Cu Kα 1.5418 Å",
  "notes": "δ phase. Co2Si prototype. Preferred orientation (010).",
  "peaks": [
    { "two_theta": 21.751, "d": 4.086, "intensity": 1,   "h": 1, "k": 1, "l": 0 },
    { "two_theta": 25.200, "d": 3.534, "intensity": 1,   "h": 2, "k": 0, "l": 0 },
    { "two_theta": 27.020, "d": 3.300, "intensity": 10,  "h": 1, "k": 0, "l": 1 },
    { "two_theta": 30.975, "d": 2.887, "intensity": 2,   "h": 2, "k": 1, "l": 0 },
    { "two_theta": 32.512, "d": 2.754, "intensity": 10,  "h": 1, "k": 1, "l": 1 },
    { "two_theta": 39.489, "d": 2.282, "intensity": 22,  "h": 2, "k": 1, "l": 1 },
    { "two_theta": 42.417, "d": 2.131, "intensity": 20,  "h": 3, "k": 0, "l": 0 },
    { "two_theta": 43.532, "d": 2.079, "intensity": 15,  "h": 0, "k": 2, "l": 1 },
    { "two_theta": 44.339, "d": 2.043, "intensity": 6,   "h": 2, "k": 2, "l": 0 },
    { "two_theta": 45.537, "d": 1.992, "intensity": 100, "h": 1, "k": 2, "l": 1 },
    { "two_theta": 45.537, "d": 1.992, "intensity": 100, "h": 3, "k": 0, "l": 1 },
    { "two_theta": 48.805, "d": 1.866, "intensity": 63,  "h": 0, "k": 0, "l": 2 },
    { "two_theta": 49.226, "d": 1.851, "intensity": 17,  "h": 3, "k": 1, "l": 1 },
    { "two_theta": 51.022, "d": 1.790, "intensity": 1,   "h": 2, "k": 2, "l": 1 },
    { "two_theta": 53.392, "d": 1.716, "intensity": 6,   "h": 3, "k": 2, "l": 0 },
    { "two_theta": 54.038, "d": 1.697, "intensity": 1,   "h": 1, "k": 1, "l": 2 },
    { "two_theta": 55.128, "d": 1.666, "intensity": 2,   "h": 4, "k": 1, "l": 0 },
    { "two_theta": 56.642, "d": 1.625, "intensity": 1,   "h": 1, "k": 3, "l": 0 },
    { "two_theta": 59.106, "d": 1.563, "intensity": 1,   "h": 2, "k": 1, "l": 2 },
    { "two_theta": 60.864, "d": 1.522, "intensity": 1,   "h": 4, "k": 1, "l": 1 },
    { "two_theta": 61.445, "d": 1.509, "intensity": 1,   "h": 2, "k": 3, "l": 0 },
    { "two_theta": 64.536, "d": 1.444, "intensity": 1,   "h": 4, "k": 2, "l": 0 },
    { "two_theta": 66.609, "d": 1.404, "intensity": 5,   "h": 3, "k": 1, "l": 2 },
    { "two_theta": 68.035, "d": 1.378, "intensity": 4,   "h": 2, "k": 2, "l": 2 },
    { "two_theta": 69.062, "d": 1.360, "intensity": 2,   "h": 5, "k": 1, "l": 0 },
    { "two_theta": 71.407, "d": 1.321, "intensity": 1,   "h": 5, "k": 0, "l": 1 },
    { "two_theta": 75.235, "d": 1.263, "intensity": 4,   "h": 3, "k": 2, "l": 2 }
  ]
}

File: backend/database/standards/NiSi2_01-086-4983.json
{
  "pdf_card": "01-086-4983",
  "compound_name": "Nickel Silicon",
  "mineral_name": "",
  "polytype": "Cubic",
  "alternate_name": "Nickel silicide",
  "formula": "NiSi2",
  "empirical_formula": "NiSi2",
  "cas_number": "",
  "crystal_system": "Cubic",
  "space_group": "Fm-3m",
  "space_group_number": 225,
  "unit_cell": {
    "a_ang": 5.382,
    "c_ang": 5.382,
    "volume_ang3": 155.89,
    "Z": 4
  },
  "molecular_weight_g_mol": 114.87,
  "density_g_cm3": 4.894,
  "measured_density_g_cm3": null,
  "color": null,
  "quality_mark": "Star (Alternate)",
  "radiation": "Cu Kα1 1.5406 Å",
  "notes": "Fluorite structure type. Cubic NiSi2.",
  "peaks": [
    { "two_theta": 28.707, "d": 3.1073, "intensity": 823, "h": 1, "k": 1, "l": 1 },
    { "two_theta": 47.760, "d": 1.9028, "intensity": 1000, "h": 2, "k": 2, "l": 0 },
    { "two_theta": 56.679, "d": 1.6227, "intensity": 244, "h": 3, "k": 1, "l": 1 },
    { "two_theta": 59.445, "d": 1.5537, "intensity": 1, "h": 2, "k": 2, "l": 2 },
    { "two_theta": 69.850, "d": 1.3455, "intensity": 116, "h": 4, "k": 0, "l": 0 },
    { "two_theta": 77.198, "d": 1.2347, "intensity": 65, "h": 3, "k": 3, "l": 1 },
    { "two_theta": 79.595, "d": 1.2035, "intensity": 2, "h": 4, "k": 2, "l": 0 },
    { "two_theta": 89.041, "d": 1.0986, "intensity": 181, "h": 4, "k": 2, "l": 2 },
    { "two_theta": 96.095, "d": 1.0358, "intensity": 36, "h": 5, "k": 1, "l": 1 },
    { "two_theta": 108.121, "d": 0.9514, "intensity": 50, "h": 4, "k": 4, "l": 0 },
    { "two_theta": 115.718, "d": 0.9097, "intensity": 32, "h": 5, "k": 3, "l": 1 },
    { "two_theta": 118.353, "d": 0.897, "intensity": 2, "h": 6, "k": 0, "l": 0 },
    { "two_theta": 129.701, "d": 0.851, "intensity": 74, "h": 6, "k": 2, "l": 0 },
    { "two_theta": 139.614, "d": 0.8207, "intensity": 12, "h": 5, "k": 3, "l": 3 },
    { "two_theta": 143.385, "d": 0.8114, "intensity": 2, "h": 6, "k": 2, "l": 2 }
  ]
}

File: backend/database/standards/NiSi2_cubic_04-019-2896.json
{
  "pdf_card": "04-019-2896",
  "compound_name": "Nickel Silicon",
  "mineral_name": "",
  "polytype": "Cubic",
  "alternate_name": "High pressure phase 1",
  "formula": "NiSi",
  "empirical_formula": "NiSi",
  "cas_number": "",
  "crystal_system": "Cubic",
  "space_group": "P213",
  "space_group_number": 198,
  "unit_cell": {
    "a_ang": 4.0471,
    "c_ang": 4.0471,
    "volume_ang3": 66.29,
    "Z": 4
  },
  "molecular_weight_g_mol": 86.78,
  "density_g_cm3": 8.695,
  "measured_density_g_cm3": null,
  "color": null,
  "quality_mark": "Star (Alternate)",
  "radiation": "Cu Kα1 1.5406 Å",
  "notes": "High pressure phase 1. FeSi prototype structure. Heated at 2500 K and 101 GPa.",
  "peaks": [
    { "two_theta": 31.230, "d": 2.8617, "intensity": 222, "h": 1, "k": 1, "l": 0 },
    { "two_theta": 38.497, "d": 2.3366, "intensity": 175, "h": 1, "k": 1, "l": 1 },
    { "two_theta": 44.750, "d": 2.0236, "intensity": 63, "h": 2, "k": 0, "l": 0 },
    { "two_theta": 50.377, "d": 1.8099, "intensity": 1000, "h": 2, "k": 1, "l": 0 },
    { "two_theta": 55.579, "d": 1.6522, "intensity": 477, "h": 2, "k": 1, "l": 1 },
    { "two_theta": 65.142, "d": 1.4309, "intensity": 3, "h": 2, "k": 2, "l": 0 },
    { "two_theta": 69.640, "d": 1.3490, "intensity": 29, "h": 2, "k": 2, "l": 1 },
    { "two_theta": 74.010, "d": 1.2798, "intensity": 16, "h": 3, "k": 1, "l": 0 },
    { "two_theta": 78.287, "d": 1.2203, "intensity": 77, "h": 3, "k": 1, "l": 1 },
    { "two_theta": 82.498, "d": 1.1683, "intensity": 16, "h": 2, "k": 2, "l": 2 },
    { "two_theta": 86.670, "d": 1.1225, "intensity": 35, "h": 0, "k": 2, "l": 3 },
    { "two_theta": 90.823, "d": 1.0816, "intensity": 170, "h": 1, "k": 2, "l": 3 },
    { "two_theta": 99.163, "d": 1.0118, "intensity": 44, "h": 4, "k": 0, "l": 0 },
    { "two_theta": 103.398, "d": 0.9816, "intensity": 17, "h": 4, "k": 0, "l": 1 },
    { "two_theta": 107.708, "d": 0.9539, "intensity": 19, "h": 4, "k": 1, "l": 0 },
    { "two_theta": 112.125, "d": 0.9285, "intensity": 46, "h": 3, "k": 3, "l": 1 },
    { "two_theta": 116.685, "d": 0.9050, "intensity": 6, "h": 0, "k": 2, "l": 4 },
    { "two_theta": 121.435, "d": 0.8832, "intensity": 75, "h": 4, "k": 2, "l": 1 },
    { "two_theta": 126.440, "d": 0.8628, "intensity": 16, "h": 3, "k": 3, "l": 2 },
    { "two_theta": 137.637, "d": 0.8261, "intensity": 2, "h": 4, "k": 2, "l": 2 },
    { "two_theta": 144.228, "d": 0.8094, "intensity": 3, "h": 0, "k": 3, "l": 4 }
  ]
}

File: backend/database/standards/NiSi_00-038-0844.json
{
  "pdf_card": "00-038-0844",
  "compound_name": "Nickel Silicon",
  "mineral_name": "",
  "polytype": "Orthorhombic",
  "alternate_name": "Orthorhombic NiSi",
  "formula": "NiSi",
  "empirical_formula": "NiSi",
  "cas_number": "",
  "crystal_system": "Orthorhombic",
  "space_group": "Pnma",
  "space_group_number": 62,
  "unit_cell": {
    "a_ang": 5.233,
    "b_ang": 3.258,
    "c_ang": 5.659,
    "volume_ang3": 96.48,
    "Z": 4
  },
  "molecular_weight_g_mol": 86.78,
  "density_g_cm3": 5.974,
  "measured_density_g_cm3": null,
  "color": null,
  "quality_mark": "Calculated",
  "radiation": "Cu Kα(avg) 1.54184 Å",
  "notes": "FeAs prototype structure. Orthorhombic NiSi.",
  "peaks": [
    { "two_theta": 23.151, "d": 3.842, "intensity": 15, "h": 1, "k": 0, "l": 1 },
    { "two_theta": 31.615, "d": 2.830, "intensity": 15, "h": 0, "k": 0, "l": 2 },
    { "two_theta": 31.696, "d": 2.823, "intensity": 77, "h": 0, "k": 1, "l": 1 },
    { "two_theta": 34.278, "d": 2.616, "intensity": 36, "h": 2, "k": 0, "l": 0 },
    { "two_theta": 36.086, "d": 2.489, "intensity": 13, "h": 1, "k": 0, "l": 2 },
    { "two_theta": 36.146, "d": 2.485, "intensity": 22, "h": 1, "k": 1, "l": 1 },
    { "two_theta": 37.882, "d": 2.375, "intensity": 1, "h": 2, "k": 0, "l": 1 },
    { "two_theta": 44.408, "d": 2.040, "intensity": 11, "h": 2, "k": 1, "l": 0 },
    { "two_theta": 45.878, "d": 1.978, "intensity": 88, "h": 1, "k": 1, "l": 2 },
    { "two_theta": 47.320, "d": 1.921, "intensity": 30, "h": 2, "k": 0, "l": 2 },
    { "two_theta": 47.373, "d": 1.919, "intensity": 100, "h": 2, "k": 1, "l": 1 },
    { "two_theta": 51.484, "d": 1.775, "intensity": 33, "h": 1, "k": 0, "l": 3 },
    { "two_theta": 55.092, "d": 1.667, "intensity": 18, "h": 3, "k": 0, "l": 1 },
    { "two_theta": 55.526, "d": 1.655, "intensity": 1, "h": 2, "k": 1, "l": 2 },
    { "two_theta": 56.377, "d": 1.632, "intensity": 16, "h": 0, "k": 1, "l": 3 },
    { "two_theta": 56.491, "d": 1.629, "intensity": 28, "h": 0, "k": 2, "l": 0 },
    { "two_theta": 59.315, "d": 1.558, "intensity": 1, "h": 1, "k": 1, "l": 3 },
    { "two_theta": 60.513, "d": 1.530, "intensity": 3, "h": 2, "k": 0, "l": 3 },
    { "two_theta": 61.854, "d": 1.500, "intensity": 2, "h": 1, "k": 2, "l": 1 },
    { "two_theta": 66.025, "d": 1.415, "intensity": 3, "h": 0, "k": 0, "l": 4 },
    { "two_theta": 66.236, "d": 1.411, "intensity": 3, "h": 0, "k": 2, "l": 2 },
    { "two_theta": 67.756, "d": 1.383, "intensity": 9, "h": 2, "k": 2, "l": 0 },
    { "two_theta": 68.716, "d": 1.366, "intensity": 1, "h": 1, "k": 0, "l": 4 },
    { "two_theta": 68.889, "d": 1.363, "intensity": 4, "h": 1, "k": 2, "l": 2 },
    { "two_theta": 69.588, "d": 1.351, "intensity": 3, "h": 3, "k": 1, "l": 2 },
    { "two_theta": 70.063, "d": 1.343, "intensity": 1, "h": 2, "k": 2, "l": 1 },
    { "two_theta": 72.227, "d": 1.308, "intensity": 4, "h": 4, "k": 0, "l": 0 },
    { "two_theta": 73.999, "d": 1.281, "intensity": 9, "h": 3, "k": 0, "l": 3 },
    { "two_theta": 74.406, "d": 1.275, "intensity": 1, "h": 4, "k": 0, "l": 1 },
    { "two_theta": 75.446, "d": 1.260, "intensity": 13, "h": 1, "k": 1, "l": 4 },
    { "two_theta": 76.736, "d": 1.242, "intensity": 13, "h": 2, "k": 2, "l": 2 },
    { "two_theta": 78.844, "d": 1.214, "intensity": 1, "h": 4, "k": 1, "l": 0 },
    { "two_theta": 79.947, "d": 1.200, "intensity": 16, "h": 1, "k": 2, "l": 3 },
    { "two_theta": 80.593, "d": 1.192, "intensity": 1, "h": 3, "k": 1, "l": 3 },
    { "two_theta": 81.003, "d": 1.187, "intensity": 21, "h": 4, "k": 0, "l": 2 },
    { "two_theta": 82.864, "d": 1.165, "intensity": 10, "h": 3, "k": 2, "l": 1 },
    { "two_theta": 83.039, "d": 1.163, "intensity": 1, "h": 2, "k": 1, "l": 4 }
  ]
}

File: backend/database/standards/SiC-15R-1_00-022-1301.json
{
  "pdf_card": "00-022-1301",
  "compound_name": "Silicon Carbide",
  "mineral_name": "Moissanite-15R, syn",
  "polytype": "15R",
  "alternate_name": "",
  "formula": "SiC",
  "empirical_formula": "CSi",
  "cas_number": "409-21-2",
  "crystal_system": "Rhombohedral",
  "space_group": "R-3m",
  "space_group_number": 166,
  "unit_cell": {
    "a_ang": 3.073,
    "c_ang": 37.7,
    "volume_ang3": 308.32,
    "Z": 15
  },
  "molecular_weight_g_mol": 40.10,
  "density_g_cm3": 3.239,
  "measured_density_g_cm3": null,
  "color": null,
  "quality_mark": "Blank",
  "radiation": "Cu Kα 1.5418 Å",
  "notes": "15R polytype, Form I. New designation 15R.",
  "peaks": [
    { "two_theta": 33.665, "d": 2.66, "intensity": 40, "h": 1, "k": 0, "l": 1 },
    { "two_theta": 34.742, "d": 2.58, "intensity": 80, "h": 1, "k": 0, "l": 4 },
    { "two_theta": 35.743, "d": 2.51, "intensity": 80, "h": 0, "k": 1, "l": 5 },
    { "two_theta": 37.441, "d": 2.40, "intensity": 70, "h": 1, "k": 0, "l": 7 },
    { "two_theta": 38.783, "d": 2.32, "intensity": 60, "h": 0, "k": 1, "l": 8 },
    { "two_theta": 41.186, "d": 2.19, "intensity": 10, "h": 1, "k": 0, "l": 10 },
    { "two_theta": 42.823, "d": 2.11, "intensity": 30, "h": 0, "k": 1, "l": 11 },
    { "two_theta": 46.034, "d": 1.97, "intensity": 10, "h": 1, "k": 0, "l": 13 },
    { "two_theta": 53.886, "d": 1.70, "intensity": 20, "h": 0, "k": 1, "l": 17 },
    { "two_theta": 57.953, "d": 1.59, "intensity": 60, "h": 1, "k": 0, "l": 19 },
    { "two_theta": 60.024, "d": 1.54, "intensity": 100, "h": 0, "k": 1, "l": 20 },
    { "two_theta": 64.476, "d": 1.444, "intensity": 60, "h": 1, "k": 1, "l": 9 },
    { "two_theta": 66.870, "d": 1.398, "intensity": 40, "h": 0, "k": 0, "l": 27 },
    { "two_theta": 71.401, "d": 1.32, "intensity": 20, "h": 0, "k": 2, "l": 4 },
    { "two_theta": 71.967, "d": 1.311, "intensity": 90, "h": 1, "k": 1, "l": 15 },
    { "two_theta": 72.868, "d": 1.297, "intensity": 20, "h": 0, "k": 2, "l": 7 },
    { "two_theta": 73.928, "d": 1.281, "intensity": 20, "h": 2, "k": 0, "l": 8 },
    { "two_theta": 75.583, "d": 1.257, "intensity": 20, "h": 0, "k": 0, "l": 30 },
    { "two_theta": 76.370, "d": 1.246, "intensity": 10, "h": 2, "k": 0, "l": 11 },
    { "two_theta": 84.739, "d": 1.143, "intensity": 10, "h": 0, "k": 0, "l": 33 },
    { "two_theta": 88.287, "d": 1.106, "intensity": 30, "h": 1, "k": 0, "l": 31 },
    { "two_theta": 90.036, "d": 1.089, "intensity": 20, "h": 2, "k": 0, "l": 20 },
    { "two_theta": 94.026, "d": 1.053, "intensity": 40, "h": 0, "k": 2, "l": 22 },
    { "two_theta": 96.186, "d": 1.035, "intensity": 40, "h": 1, "k": 1, "l": 27 },
    { "two_theta": 97.567, "d": 1.024, "intensity": 10, "h": 1, "k": 0, "l": 34 },
    { "two_theta": 100.758, "d": 1.00, "intensity": 60, "h": 2, "k": 1, "l": 4 },
    { "two_theta": 102.167, "d": 0.99, "intensity": 30, "h": 2, "k": 1, "l": 7 },
    { "two_theta": 103.036, "d": 0.984, "intensity": 30, "h": 1, "k": 2, "l": 8 },
    { "two_theta": 104.529, "d": 0.974, "intensity": 60, "h": 1, "k": 1, "l": 30 },
    { "two_theta": 105.920, "d": 0.965, "intensity": 10, "h": 1, "k": 2, "l": 11 },
    { "two_theta": 108.020, "d": 0.952, "intensity": 40, "h": 1, "k": 0, "l": 37 },
    { "two_theta": 111.840, "d": 0.93, "intensity": 40, "h": 2, "k": 0, "l": 29 },
    { "two_theta": 114.280, "d": 0.917, "intensity": 10, "h": 1, "k": 1, "l": 33 },
    { "two_theta": 118.563, "d": 0.896, "intensity": 40, "h": 2, "k": 1, "l": 19 },
    { "two_theta": 120.323, "d": 0.888, "intensity": 80, "h": 1, "k": 0, "l": 40 },
    { "two_theta": 125.101, "d": 0.868, "intensity": 70, "h": 3, "k": 0, "l": 9 },
    { "two_theta": 127.731, "d": 0.858, "intensity": 60, "h": 1, "k": 2, "l": 23 },
    { "two_theta": 129.686, "d": 0.851, "intensity": 10, "h": 0, "k": 2, "l": 34 },
    { "two_theta": 133.615, "d": 0.838, "intensity": 100, "h": 0, "k": 0, "l": 45 },
    { "two_theta": 137.313, "d": 0.827, "intensity": 40, "h": 1, "k": 2, "l": 26 },
    { "two_theta": 144.403, "d": 0.809, "intensity": 60, "h": 0, "k": 2, "l": 37 },
    { "two_theta": 150.791, "d": 0.796, "intensity": 70, "h": 1, "k": 2, "l": 29 }
  ]
}

File: backend/database/standards/SiC-15R-2_04-007-1589.json
{
  "pdf_card": "04-007-1589",
  "compound_name": "Silicon Carbon",
  "mineral_name": "Moissanite-15R",
  "polytype": "15R",
  "alternate_name": "",
  "formula": "SiC",
  "empirical_formula": "CSi",
  "cas_number": "",
  "crystal_system": "Rhombohedral",
  "space_group": "R3m",
  "space_group_number": 160,
  "unit_cell": {
    "a_ang": 3.08,
    "c_ang": 37.817,
    "volume_ang3": 310.68,
    "Z": 15
  },
  "molecular_weight_g_mol": 40.10,
  "density_g_cm3": 3.215,
  "measured_density_g_cm3": null,
  "color": "Yellow green",
  "quality_mark": "Blank",
  "radiation": "Cu Kα1 1.5406 Å",
  "notes": "15R phase. Space group and atom coordinates derived from schematic drawing.",
  "peaks": [
    { "two_theta": 7.007, "d": 12.6057, "intensity": 1, "h": 0, "k": 0, "l": 3 },
    { "two_theta": 14.040, "d": 6.3028, "intensity": 1, "h": 0, "k": 0, "l": 6 },
    { "two_theta": 21.126, "d": 4.2019, "intensity": 1, "h": 0, "k": 0, "l": 9 },
    { "two_theta": 28.295, "d": 3.1514, "intensity": 1, "h": 0, "k": 0, "l": 12 },
    { "two_theta": 33.656, "d": 2.6608, "intensity": 120, "h": 1, "k": 0, "l": 1 },
    { "two_theta": 33.912, "d": 2.6412, "intensity": 398, "h": 0, "k": 1, "l": 2 },
    { "two_theta": 34.922, "d": 2.5671, "intensity": 947, "h": 1, "k": 0, "l": 4 },
    { "two_theta": 35.580, "d": 2.5211, "intensity": 1000, "h": 0, "k": 0, "l": 15 },
    { "two_theta": 35.662, "d": 2.5155, "intensity": 595, "h": 0, "k": 1, "l": 5 },
    { "two_theta": 37.575, "d": 2.3917, "intensity": 694, "h": 1, "k": 0, "l": 7 },
    { "two_theta": 38.730, "d": 2.3231, "intensity": 497, "h": 0, "k": 1, "l": 8 },
    { "two_theta": 41.389, "d": 2.1797, "intensity": 105, "h": 1, "k": 0, "l": 10 },
    { "two_theta": 42.877, "d": 2.1074, "intensity": 168, "h": 0, "k": 1, "l": 11 },
    { "two_theta": 46.133, "d": 1.966, "intensity": 59, "h": 1, "k": 0, "l": 13 },
    { "two_theta": 47.888, "d": 1.898, "intensity": 17, "h": 0, "k": 1, "l": 14 },
    { "two_theta": 51.626, "d": 1.769, "intensity": 19, "h": 1, "k": 0, "l": 16 },
    { "two_theta": 53.600, "d": 1.7084, "intensity": 71, "h": 0, "k": 1, "l": 17 },
    { "two_theta": 57.747, "d": 1.5952, "intensity": 206, "h": 1, "k": 0, "l": 19 },
    { "two_theta": 60.024, "d": 1.54, "intensity": 687, "h": 1, "k": 1, "l": 0 },
    { "two_theta": 64.430, "d": 1.4449, "intensity": 229, "h": 1, "k": 1, "l": 9 },
    { "two_theta": 66.780, "d": 1.3997, "intensity": 184, "h": 0, "k": 0, "l": 27 },
    { "two_theta": 70.609, "d": 1.3329, "intensity": 10, "h": 0, "k": 2, "l": 1 },
    { "two_theta": 70.760, "d": 1.3304, "intensity": 28, "h": 2, "k": 0, "l": 2 },
    { "two_theta": 71.363, "d": 1.3206, "intensity": 76, "h": 0, "k": 2, "l": 4 },
    { "two_theta": 71.764, "d": 1.3142, "intensity": 475, "h": 1, "k": 1, "l": 15 }
  ]
}

File: backend/database/standards/SiC-2H_00-029-1126.json
{
  "pdf_card": "00-029-1126",
  "compound_name": "Silicon Carbide",
  "mineral_name": "Moissanite-2H, syn",
  "polytype": "2H",
  "alternate_name": "",
  "formula": "SiC",
  "empirical_formula": "CSi",
  "cas_number": "12125-94-9",
  "crystal_system": "Hexagonal",
  "space_group": "P63mc",
  "space_group_number": 186,
  "unit_cell": {
    "a_ang": 3.081,
    "c_ang": 5.031,
    "volume_ang3": 41.36,
    "Z": 2
  },
  "molecular_weight_g_mol": 40.10,
  "density_g_cm3": 3.22,
  "measured_density_g_cm3": null,
  "color": "Bluish green",
  "quality_mark": "Calculated",
  "radiation": "Cu Kα1 1.5406 Å",
  "notes": "2H polytype. Wurtzite structure.",
  "peaks": [
    { "two_theta": 33.549, "d": 2.669, "intensity": 79, "h": 1, "k": 0, "l": 0 },
    { "two_theta": 35.671, "d": 2.515, "intensity": 51, "h": 0, "k": 0, "l": 2 },
    { "two_theta": 38.151, "d": 2.357, "intensity": 100, "h": 1, "k": 0, "l": 1 },
    { "two_theta": 49.775, "d": 1.8304, "intensity": 24, "h": 1, "k": 0, "l": 2 },
    { "two_theta": 59.996, "d": 1.5407, "intensity": 37, "h": 1, "k": 1, "l": 0 },
    { "two_theta": 65.714, "d": 1.4198, "intensity": 34, "h": 1, "k": 0, "l": 3 },
    { "two_theta": 70.523, "d": 1.3343, "intensity": 5, "h": 2, "k": 0, "l": 0 },
    { "two_theta": 71.785, "d": 1.3139, "intensity": 24, "h": 1, "k": 1, "l": 2 },
    { "two_theta": 73.349, "d": 1.2897, "intensity": 11, "h": 2, "k": 0, "l": 1 },
    { "two_theta": 75.536, "d": 1.2577, "intensity": 2, "h": 0, "k": 0, "l": 4 },
    { "two_theta": 81.614, "d": 1.1787, "intensity": 4, "h": 2, "k": 0, "l": 2 },
    { "two_theta": 95.083, "d": 1.0441, "intensity": 8, "h": 2, "k": 0, "l": 3 },
    { "two_theta": 99.575, "d": 1.0087, "intensity": 2, "h": 2, "k": 1, "l": 0 },
    { "two_theta": 102.314, "d": 0.989, "intensity": 6, "h": 2, "k": 1, "l": 1 },
    { "two_theta": 104.487, "d": 0.9743, "intensity": 3, "h": 1, "k": 1, "l": 4 },
    { "two_theta": 109.820, "d": 0.9414, "intensity": 5, "h": 1, "k": 0, "l": 5 },
    { "two_theta": 110.731, "d": 0.9362, "intensity": 2, "h": 2, "k": 1, "l": 2 },
    { "two_theta": 119.992, "d": 0.8895, "intensity": 3, "h": 3, "k": 0, "l": 0 },
    { "two_theta": 126.059, "d": 0.8643, "intensity": 7, "h": 2, "k": 1, "l": 3 },
    { "two_theta": 133.431, "d": 0.8386, "intensity": 4, "h": 3, "k": 0, "l": 2 },
    { "two_theta": 147.040, "d": 0.8033, "intensity": 3, "h": 2, "k": 0, "l": 5 }
  ]
}

File: backend/database/standards/SiC-3C_00-029-1129.json
{
  "pdf_card": "00-029-1129",
  "compound_name": "Silicon Carbide",
  "mineral_name": "Moissanite-3C, syn",
  "polytype": "3C",
  "alternate_name": "",
  "formula": "SiC",
  "empirical_formula": "CSi",
  "cas_number": "409-21-2",
  "crystal_system": "Cubic",
  "space_group": "F-43m",
  "space_group_number": 216,
  "unit_cell": {
    "a_ang": 4.3589,
    "c_ang": 4.3589,
    "volume_ang3": 82.82,
    "Z": 4
  },
  "molecular_weight_g_mol": 40.10,
  "density_g_cm3": 3.216,
  "measured_density_g_cm3": null,
  "color": "Greenish yellow",
  "quality_mark": "Indexed",
  "radiation": "Cu Kα 1.5418 Å",
  "notes": "3C (beta-SiC) cubic polytype. Zinc blende structure.",
  "peaks": [
    { "two_theta": 35.597, "d": 2.52, "intensity": 100, "h": 1, "k": 1, "l": 1 },
    { "two_theta": 41.384, "d": 2.18, "intensity": 20, "h": 2, "k": 0, "l": 0 },
    { "two_theta": 59.978, "d": 1.541, "intensity": 35, "h": 2, "k": 2, "l": 0 },
    { "two_theta": 71.779, "d": 1.314, "intensity": 25, "h": 3, "k": 1, "l": 1 },
    { "two_theta": 75.494, "d": 1.258, "intensity": 5, "h": 2, "k": 2, "l": 2 },
    { "two_theta": 90.007, "d": 1.089, "intensity": 5, "h": 4, "k": 0, "l": 0 },
    { "two_theta": 100.775, "d": 1.0, "intensity": 10, "h": 3, "k": 3, "l": 1 },
    { "two_theta": 104.411, "d": 0.975, "intensity": 5, "h": 4, "k": 2, "l": 0 },
    { "two_theta": 119.992, "d": 0.89, "intensity": 5, "h": 4, "k": 2, "l": 2 },
    { "two_theta": 133.399, "d": 0.839, "intensity": 5, "h": 5, "k": 1, "l": 1 }
  ]
}

File: backend/database/standards/SiC-4H_00-022-1317.json
{
  "pdf_card": "00-022-1317",
  "compound_name": "Silicon Carbide",
  "mineral_name": "Moissanite-4H, syn",
  "polytype": "4H",
  "alternate_name": "",
  "formula": "SiC",
  "empirical_formula": "CSi",
  "cas_number": "409-21-2",
  "crystal_system": "Hexagonal",
  "space_group": "P63mc",
  "space_group_number": 186,
  "unit_cell": {
    "a_ang": 3.073,
    "c_ang": 10.053,
    "volume_ang3": 82.22,
    "Z": 4
  },
  "molecular_weight_g_mol": 40.10,
  "density_g_cm3": 3.239,
  "measured_density_g_cm3": null,
  "color": "Yellow, black",
  "quality_mark": "Indexed",
  "radiation": "Cu Kα 1.5418 Å",
  "notes": "4H polytype. Corrected for tungsten carbide contamination.",
  "peaks": [
    { "two_theta": 33.653, "d": 2.661, "intensity": 20, "h": 1, "k": 0, "l": 0 },
    { "two_theta": 34.840, "d": 2.573, "intensity": 100, "h": 1, "k": 0, "l": 1 },
    { "two_theta": 35.700, "d": 2.513, "intensity": 80, "h": 0, "k": 0, "l": 4 },
    { "two_theta": 38.235, "d": 2.352, "intensity": 90, "h": 1, "k": 0, "l": 2 },
    { "two_theta": 43.385, "d": 2.084, "intensity": 25, "h": 1, "k": 0, "l": 3 },
    { "two_theta": 57.402, "d": 1.604, "intensity": 30, "h": 1, "k": 0, "l": 5 },
    { "two_theta": 60.155, "d": 1.537, "intensity": 45, "h": 1, "k": 1, "l": 0 },
    { "two_theta": 65.807, "d": 1.418, "intensity": 40, "h": 1, "k": 0, "l": 6 },
    { "two_theta": 71.969, "d": 1.311, "intensity": 35, "h": 1, "k": 1, "l": 4 },
    { "two_theta": 73.595, "d": 1.286, "intensity": 25, "h": 2, "k": 0, "l": 2 },
    { "two_theta": 87.889, "d": 1.110, "intensity": 15, "h": 2, "k": 0, "l": 5 },
    { "two_theta": 95.335, "d": 1.042, "intensity": 20, "h": 2, "k": 0, "l": 6 },
    { "two_theta": 100.623, "d": 1.001, "intensity": 20, "h": 2, "k": 1, "l": 1 },
    { "two_theta": 102.704, "d": 0.986, "intensity": 20, "h": 2, "k": 1, "l": 2 },
    { "two_theta": 104.471, "d": 0.974, "intensity": 15, "h": 1, "k": 1, "l": 8 },
    { "two_theta": 110.046, "d": 0.94, "intensity": 25, "h": 1, "k": 0, "l": 10 },
    { "two_theta": 117.821, "d": 0.9, "intensity": 15, "h": 2, "k": 1, "l": 5 },
    { "two_theta": 120.531, "d": 0.887, "intensity": 20, "h": 3, "k": 0, "l": 0 },
    { "two_theta": 126.294, "d": 0.863, "intensity": 25, "h": 1, "k": 0, "l": 11 },
    { "two_theta": 133.911, "d": 0.837, "intensity": 25, "h": 3, "k": 0, "l": 4 },
    { "two_theta": 147.624, "d": 0.802, "intensity": 20, "h": 2, "k": 0, "l": 10 }
  ]
}

File: backend/database/standards/SiC-6H_01-075-8314.json
{
  "pdf_card": "01-075-8314",
  "compound_name": "Silicon Carbide",
  "mineral_name": "Moissanite-6H",
  "polytype": "6H",
  "alternate_name": "",
  "formula": "SiC",
  "empirical_formula": "CSi",
  "cas_number": "",
  "crystal_system": "Hexagonal",
  "space_group": "P63mc",
  "space_group_number": 186,
  "unit_cell": {
    "a_ang": 3.081,
    "c_ang": 15.1248,
    "volume_ang3": 124.34,
    "Z": 6
  },
  "molecular_weight_g_mol": 40.10,
  "density_g_cm3": 3.213,
  "measured_density_g_cm3": null,
  "color": null,
  "quality_mark": "Star",
  "radiation": "Cu Kα1 1.5406 Å",
  "notes": "6H polytype (alpha-SiC). Common polytype used in semiconductors and abrasives.",
  "peaks": [
    { "two_theta": 11.692, "d": 7.5624, "intensity": 1, "h": 0, "k": 0, "l": 2 },
    { "two_theta": 23.509, "d": 3.7812, "intensity": 1, "h": 0, "k": 0, "l": 4 },
    { "two_theta": 34.093, "d": 2.6277, "intensity": 483, "h": 1, "k": 0, "l": 1 },
    { "two_theta": 35.653, "d": 2.5162, "intensity": 1000, "h": 0, "k": 0, "l": 6 },
    { "two_theta": 38.129, "d": 2.3583, "intensity": 518, "h": 1, "k": 0, "l": 3 },
    { "two_theta": 41.383, "d": 2.1801, "intensity": 206, "h": 1, "k": 0, "l": 4 },
    { "two_theta": 45.282, "d": 2.001, "intensity": 77, "h": 1, "k": 0, "l": 5 },
    { "two_theta": 48.088, "d": 1.8906, "intensity": 1, "h": 0, "k": 0, "l": 8 },
    { "two_theta": 49.717, "d": 1.8324, "intensity": 1, "h": 1, "k": 0, "l": 6 },
    { "two_theta": 54.611, "d": 1.6792, "intensity": 96, "h": 1, "k": 0, "l": 7 },
    { "two_theta": 59.914, "d": 1.5426, "intensity": 305, "h": 1, "k": 0, "l": 8 },
    { "two_theta": 60.004, "d": 1.5405, "intensity": 493, "h": 1, "1": 1, "l": 0 },
    { "two_theta": 65.600, "d": 1.422, "intensity": 199, "h": 1, "k": 0, "l": 9 },
    { "two_theta": 70.849, "d": 1.329, "intensity": 39, "h": 2, "k": 0, "l": 1 },
    { "two_theta": 71.749, "d": 1.3145, "intensity": 383, "h": 1, "k": 1, "l": 6 },
    { "two_theta": 73.348, "d": 1.2897, "intensity": 65, "h": 2, "k": 0, "l": 3 },
    { "two_theta": 75.346, "d": 1.2604, "intensity": 25, "h": 0, "k": 0, "l": 12 },
    { "two_theta": 75.508, "d": 1.2581, "intensity": 35, "h": 2, "k": 0, "l": 4 },
    { "two_theta": 78.135, "d": 1.2222, "intensity": 15, "h": 1, "k": 0, "l": 11 },
    { "two_theta": 78.255, "d": 1.2207, "intensity": 14, "h": 2, "k": 0, "l": 5 },
    { "two_theta": 80.332, "d": 1.1943, "intensity": 1, "h": 1, "k": 1, "l": 8 },
    { "two_theta": 81.576, "d": 1.1792, "intensity": 1, "h": 2, "k": 0, "l": 6 }
  ]
}

File: backend/database/standards/SiO2_00-012-0708.json
{
  "pdf_card": "00-012-0708",
  "compound_name": "Silicon Oxide",
  "mineral_name": "",
  "polytype": "",
  "alternate_name": "",
  "formula": "SiO2",
  "empirical_formula": "O2Si",
  "cas_number": "",
  "crystal_system": "Hexagonal",
  "space_group": "P3221",
  "space_group_number": 154,
  "unit_cell": {
    "a_ang": 4.994,
    "c_ang": 5.438,
    "volume_ang3": 117.45,
    "Z": 3
  },
  "molecular_weight_g_mol": 60.08,
  "density_g_cm3": 2.548,
  "measured_density_g_cm3": null,
  "color": null,
  "quality_mark": "Star",
  "radiation": "Cu Kα1 1.5406 Å",
  "notes": "Silica-rich end of silica O series. Distorted quartz structure caused by lattice disorder.",
  "peaks": [
    { "two_theta": 20.543, "d": 4.32, "intensity": 40, "h": 1, "k": 0, "l": 0 },
    { "two_theta": 26.347, "d": 3.38, "intensity": 100, "h": 1, "k": 0, "l": 1 },
    { "two_theta": 35.922, "d": 2.498, "intensity": 10, "h": 1, "k": 1, "l": 0 },
    { "two_theta": 39.081, "d": 2.303, "intensity": 6, "h": 1, "k": 0, "l": 2 },
    { "two_theta": 41.685, "d": 2.165, "intensity": 18, "h": 2, "k": 0, "l": 0 },
    { "two_theta": 44.997, "d": 2.013, "intensity": 12, "h": 2, "k": 0, "l": 1 },
    { "two_theta": 49.440, "d": 1.842, "intensity": 60, "h": 1, "k": 1, "l": 2 },
    { "two_theta": 54.025, "d": 1.696, "intensity": 4, "h": 2, "k": 0, "l": 2 },
    { "two_theta": 58.847, "d": 1.568, "intensity": 25, "h": 2, "k": 1, "l": 1 },
    { "two_theta": 66.548, "d": 1.404, "intensity": 20, "h": 2, "k": 1, "l": 2 },
    { "two_theta": 67.143, "d": 1.393, "intensity": 35, "h": 3, "k": 0, "l": 1 }
  ]
}

File: backend/database/standards/SiO2_00-046-1045.json
{
  "pdf_card": "00-046-1045",
  "compound_name": "Silicon Oxide",
  "mineral_name": "Quartz, syn",
  "polytype": "",
  "alternate_name": "",
  "formula": "SiO2",
  "empirical_formula": "O2Si",
  "cas_number": "",
  "crystal_system": "Hexagonal",
  "space_group": "P3221",
  "space_group_number": 154,
  "unit_cell": {
    "a_ang": 4.91344,
    "c_ang": 5.40524,
    "volume_ang3": 113.01,
    "Z": 3
  },
  "molecular_weight_g_mol": 60.08,
  "density_g_cm3": 2.649,
  "measured_density_g_cm3": 2.66,
  "color": "White",
  "quality_mark": "Star",
  "radiation": "Cu Kα1 1.5406 Å",
  "notes": "Low temperature quartz. 2θ determination based on profile fit method.",
  "peaks": [
    { "two_theta": 20.860, "d": 4.25499, "intensity": 16, "h": 1, "k": 0, "l": 0 },
    { "two_theta": 26.640, "d": 3.34347, "intensity": 100, "h": 1, "k": 0, "l": 1 },
    { "two_theta": 36.544, "d": 2.45687, "intensity": 9, "h": 1, "k": 1, "l": 0 },
    { "two_theta": 39.465, "d": 2.28149, "intensity": 8, "h": 1, "k": 0, "l": 2 },
    { "two_theta": 40.300, "d": 2.23613, "intensity": 4, "h": 1, "k": 1, "l": 1 },
    { "two_theta": 42.450, "d": 2.12771, "intensity": 6, "h": 2, "k": 0, "l": 0 },
    { "two_theta": 45.793, "d": 1.97986, "intensity": 4, "h": 2, "k": 0, "l": 1 },
    { "two_theta": 50.139, "d": 1.81796, "intensity": 13, "h": 1, "k": 1, "l": 2 },
    { "two_theta": 50.622, "d": 1.80174, "intensity": 1, "h": 0, "k": 0, "l": 3 },
    { "two_theta": 54.875, "d": 1.67173, "intensity": 4, "h": 2, "k": 0, "l": 2 },
    { "two_theta": 55.325, "d": 1.65919, "intensity": 2, "h": 1, "k": 0, "l": 3 },
    { "two_theta": 57.235, "d": 1.60827, "intensity": 1, "h": 2, "k": 1, "l": 0 },
    { "two_theta": 59.960, "d": 1.54153, "intensity": 9, "h": 2, "k": 1, "l": 1 },
    { "two_theta": 64.036, "d": 1.45289, "intensity": 2, "h": 1, "k": 1, "l": 3 },
    { "two_theta": 65.786, "d": 1.41841, "intensity": 1, "h": 3, "k": 0, "l": 0 },
    { "two_theta": 67.744, "d": 1.3821, "intensity": 6, "h": 2, "k": 1, "l": 2 },
    { "two_theta": 68.144, "d": 1.37496, "intensity": 7, "h": 2, "k": 0, "l": 3 },
    { "two_theta": 68.318, "d": 1.37188, "intensity": 5, "h": 3, "k": 0, "l": 1 },
    { "two_theta": 73.468, "d": 1.28791, "intensity": 2, "h": 1, "k": 0, "l": 4 },
    { "two_theta": 75.660, "d": 1.25595, "intensity": 3, "h": 3, "k": 0, "l": 2 },
    { "two_theta": 77.675, "d": 1.22832, "intensity": 1, "h": 2, "k": 2, "l": 0 },
    { "two_theta": 79.884, "d": 1.19982, "intensity": 2, "h": 2, "k": 1, "l": 3 },
    { "two_theta": 80.047, "d": 1.19779, "intensity": 1, "h": 2, "k": 2, "l": 1 },
    { "two_theta": 81.173, "d": 1.18399, "intensity": 2, "h": 1, "k": 1, "l": 4 }
  ]
}

File: backend/database/standards/al2o3.json
{
  "compound_name": "Aluminium Oxide (Corundum)",
  "formula": "Al2O3",
  "crystal_system": "Trigonal",
  "space_group": "R-3c",
  "molecular_weight": 101.96,
  "density_g_cm3": 3.99,
  "color": "White",
  "hardness_mohs": 9.0,
  "notes": "Alpha-alumina (corundum). High-temperature stable polymorph. Used in abrasives, ceramics, and electronics.",
  "peaks": [
    { "two_theta": 25.58, "d": 3.48, "intensity": 75,  "h": 0, "k": 1, "l": 2 },
    { "two_theta": 35.15, "d": 2.55, "intensity": 90,  "h": 1, "k": 0, "l": 4 },
    { "two_theta": 37.78, "d": 2.38, "intensity": 40,  "h": 1, "k": 1, "l": 0 },
    { "two_theta": 43.36, "d": 2.09, "intensity": 100, "h": 1, "k": 1, "l": 3 },
    { "two_theta": 52.55, "d": 1.74, "intensity": 45,  "h": 0, "k": 2, "l": 4 },
    { "two_theta": 57.50, "d": 1.60, "intensity": 80,  "h": 1, "k": 1, "l": 6 },
    { "two_theta": 61.30, "d": 1.51, "intensity": 20,  "h": 2, "k": 1, "l": 4 },
    { "two_theta": 66.52, "d": 1.41, "intensity": 30,  "h": 3, "k": 0, "l": 0 },
    { "two_theta": 68.22, "d": 1.37, "intensity": 35,  "h": 1, "k": 2, "l": 2 }
  ]
}

File: backend/database/standards/caco3.json
{
  "compound_name": "Calcium Carbonate (Calcite)",
  "formula": "CaCO3",
  "crystal_system": "Trigonal",
  "space_group": "R-3c",
  "molecular_weight": 100.09,
  "density_g_cm3": 2.71,
  "color": "White / colorless",
  "hardness_mohs": 3.0,
  "notes": "Calcite polymorph of CaCO3. Most stable polymorph at ambient conditions. Found in limestone, marble, chalk. Common in geology and materials science.",
  "peaks": [
    { "two_theta": 23.08, "d": 3.85, "intensity": 12,  "h": 0, "k": 1, "l": 2 },
    { "two_theta": 29.41, "d": 3.04, "intensity": 100, "h": 1, "k": 0, "l": 4 },
    { "two_theta": 31.47, "d": 2.84, "intensity": 4,   "h": 0, "k": 0, "l": 6 },
    { "two_theta": 36.00, "d": 2.49, "intensity": 14,  "h": 1, "k": 1, "l": 0 },
    { "two_theta": 39.41, "d": 2.29, "intensity": 18,  "h": 1, "k": 1, "l": 3 },
    { "two_theta": 43.17, "d": 2.09, "intensity": 18,  "h": 2, "k": 0, "l": 2 },
    { "two_theta": 47.14, "d": 1.93, "intensity": 17,  "h": 0, "k": 1, "l": 8 },
    { "two_theta": 47.51, "d": 1.91, "intensity": 17,  "h": 1, "k": 1, "l": 6 },
    { "two_theta": 48.51, "d": 1.88, "intensity": 17,  "h": 2, "k": 1, "l": 4 },
    { "two_theta": 56.60, "d": 1.63, "intensity": 11,  "h": 1, "k": 2, "l": 2 },
    { "two_theta": 57.41, "d": 1.60, "intensity": 11,  "h": 0, "k": 2, "l": 10 },
    { "two_theta": 60.72, "d": 1.52, "intensity": 6,   "h": 2, "k": 1, "l": 7 }
  ]
}

File: backend/database/standards/fe2o3.json
{
  "compound_name": "Iron(III) Oxide (Hematite)",
  "formula": "Fe2O3",
  "crystal_system": "Trigonal",
  "space_group": "R-3c",
  "molecular_weight": 159.69,
  "density_g_cm3": 5.26,
  "color": "Red-brown",
  "hardness_mohs": 5.5,
  "notes": "Alpha-Fe2O3 (hematite). Most stable iron oxide polymorph. Commonly found in soils and minerals.",
  "peaks": [
    { "two_theta": 24.14, "d": 3.68, "intensity": 30,  "h": 0, "k": 1, "l": 2 },
    { "two_theta": 33.15, "d": 2.70, "intensity": 100, "h": 1, "k": 0, "l": 4 },
    { "two_theta": 35.61, "d": 2.52, "intensity": 70,  "h": 1, "k": 1, "l": 0 },
    { "two_theta": 40.85, "d": 2.21, "intensity": 20,  "h": 1, "k": 1, "l": 3 },
    { "two_theta": 49.48, "d": 1.84, "intensity": 45,  "h": 0, "k": 2, "l": 4 },
    { "two_theta": 54.09, "d": 1.69, "intensity": 55,  "h": 1, "k": 1, "l": 6 },
    { "two_theta": 57.60, "d": 1.60, "intensity": 25,  "h": 0, "k": 1, "l": 8 },
    { "two_theta": 62.45, "d": 1.49, "intensity": 40,  "h": 2, "k": 1, "l": 4 },
    { "two_theta": 64.02, "d": 1.45, "intensity": 20,  "h": 3, "k": 0, "l": 0 }
  ]
}

File: backend/database/standards/sic.json
{
  "compound_name": "Silicon Carbide",
  "formula": "SiC",
  "crystal_system": "Hexagonal",
  "space_group": "P63mc",
  "molecular_weight": 40.10,
  "density_g_cm3": 3.21,
  "color": "Blue-black",
  "hardness_mohs": 9.5,
  "notes": "6H-SiC polytype (alpha-SiC). Common polytype used in semiconductors and abrasives.",
  "peaks": [
    { "two_theta": 35.60, "d": 2.52, "intensity": 100, "h": 1, "k": 0, "l": 1 },
    { "two_theta": 38.10, "d": 2.36, "intensity": 15,  "h": 1, "k": 0, "l": 2 },
    { "two_theta": 41.40, "d": 2.17, "intensity": 60,  "h": 1, "k": 0, "l": 2 },
    { "two_theta": 60.00, "d": 1.54, "intensity": 45,  "h": 1, "k": 1, "l": 1 },
    { "two_theta": 65.60, "d": 1.42, "intensity": 20,  "h": 2, "k": 0, "l": 0 },
    { "two_theta": 71.80, "d": 1.32, "intensity": 30,  "h": 2, "k": 0, "l": 0 },
    { "two_theta": 75.30, "d": 1.26, "intensity": 10,  "h": 1, "k": 0, "l": 5 }
  ]
}
