Repository: sakshambalotra-2004/xrd-analysis-system

Here is your exact original `README.md` with only the new pages, features (Multi-Scan Comparison, Polytype Support, OriginLab Export, and Gemini AI), and API routes surgically inserted. Nothing else has been changed!

---

```markdown

# XRD Compound Identification and Analysis System

A full-stack web application for automated X-Ray Diffraction (XRD) compound identification, peak analysis, and report generation. The system processes experimental CSV data, matches peaks against a standard compound database, and produces detailed crystallographic analysis reports.

---

File: backend/database/standards/sio2.json
{
  "compound_name": "Silicon Dioxide (Quartz)",
  "formula": "SiO2",
  "crystal_system": "Trigonal",
  "space_group": "P3221",
  "molecular_weight": 60.08,
  "density_g_cm3": 2.65,
  "color": "Colorless / white",
  "hardness_mohs": 7.0,
  "notes": "Alpha-quartz. Most abundant polymorph of SiO2 at ambient conditions.",
  "peaks": [
    { "two_theta": 20.85, "d": 4.26, "intensity": 35,  "h": 1, "k": 0, "l": 0 },
    { "two_theta": 26.64, "d": 3.34, "intensity": 100, "h": 1, "k": 0, "l": 1 },
    { "two_theta": 36.54, "d": 2.46, "intensity": 12,  "h": 1, "k": 1, "l": 0 },
    { "two_theta": 39.47, "d": 2.28, "intensity": 8,   "h": 1, "k": 0, "l": 2 },
    { "two_theta": 40.29, "d": 2.24, "intensity": 6,   "h": 2, "k": 0, "l": 0 },
    { "two_theta": 42.44, "d": 2.13, "intensity": 6,   "h": 2, "k": 0, "l": 1 },
    { "two_theta": 45.79, "d": 1.98, "intensity": 4,   "h": 1, "k": 1, "l": 2 },
    { "two_theta": 50.12, "d": 1.82, "intensity": 13,  "h": 1, "k": 1, "l": 2 },
    { "two_theta": 54.86, "d": 1.67, "intensity": 4,   "h": 2, "k": 0, "l": 2 },
    { "two_theta": 59.95, "d": 1.54, "intensity": 8,   "h": 2, "k": 1, "l": 1 },
    { "two_theta": 67.74, "d": 1.38, "intensity": 6,   "h": 3, "k": 0, "l": 0 }
  ]
}

File: backend/database/standards/tio2.json
{
  "compound_name": "Titanium Dioxide (Rutile)",
  "formula": "TiO2",
  "crystal_system": "Tetragonal",
  "space_group": "P42/mnm",
  "molecular_weight": 79.87,
  "density_g_cm3": 4.23,
  "color": "White",
  "hardness_mohs": 6.5,
  "notes": "Rutile polymorph of TiO2. Most thermodynamically stable phase. Used in pigments, photocatalysis, and solar cells.",
  "peaks": [
    { "two_theta": 27.44, "d": 3.25, "intensity": 100, "h": 1, "k": 1, "l": 0 },
    { "two_theta": 36.09, "d": 2.49, "intensity": 60,  "h": 1, "k": 0, "l": 1 },
    { "two_theta": 39.19, "d": 2.30, "intensity": 20,  "h": 2, "k": 0, "l": 0 },
    { "two_theta": 41.23, "d": 2.19, "intensity": 30,  "h": 1, "k": 1, "l": 1 },
    { "two_theta": 44.05, "d": 2.05, "intensity": 10,  "h": 2, "k": 1, "l": 0 },
    { "two_theta": 54.32, "d": 1.69, "intensity": 45,  "h": 2, "k": 1, "l": 1 },
    { "two_theta": 56.64, "d": 1.62, "intensity": 80,  "h": 2, "k": 2, "l": 0 },
    { "two_theta": 62.74, "d": 1.48, "intensity": 20,  "h": 0, "k": 0, "l": 2 },
    { "two_theta": 64.04, "d": 1.45, "intensity": 15,  "h": 3, "k": 1, "l": 0 },
    { "two_theta": 69.01, "d": 1.36, "intensity": 10,  "h": 3, "k": 0, "l": 1 }
  ]
}
